Repository: spetryk/CitrineChallenge

File: steel_data.json (part 1 of 73)
[
    {
        "category": "system.chemical", 
        "properties": [
            {
                "scalars": "1123.1", 
                "units": "MPa", 
                "conditions": [
                    {
                        "units": "$^{\\circ}$C", 
                        "scalars": "1038", 
                        "name": "Temperature"
                    }
                ], 
                "name": "Yield strength, YS"
            }, 
            {
                "scalars": "1929.2", 
                "units": "MPa", 
                "conditions": [
                    {
                        "units": "$^{\\circ}$C", 
                        "scalars": "1038", 
                        "name": "Temperature"
                    }
                ], 
                "name": "Ultimate tensile strength, UTS"
            }, 
            {
                "scalars": "8", 
                "units": "%", 
                "conditions": [
                    {
                        "units": "$^{\\circ}$C", 
                        "scalars": "1038", 
                        "name": "Temperature"
                    }
                ], 
                "name": "Elongation"
            }, 
            {
                "scalars": "NaN", 
                "units": "J", 
                "conditions": [
                    {
                        "units": "$^{\\circ}$C", 
                        "scalars": "1038", 
                        "name": "Temperature"
                    }
                ], 
                "name": "Charpy impact energy"
            }, 
            {
                "scalars": "NaN", 
                "units": "MPa m$^{0.5}$", 
                "conditions": [
                    {
                        "units": "$^{\\circ}$C", 
                        "scalars": "1038", 
                        "name": "Temperature"
                    }
                ], 
                "name": "Fracture toughness, K$_{IC}$"
            }
        ], 
        "composition": [
            {
                "actualWeightPercent": "0.18", 
                "element": "C"
            }, 
            {
                "actualWeightPercent": "0.01", 
                "element": "Mn"
            }, 
            {
                "actualWeightPercent": "0.01", 
                "element": "Si"
            }, 
            {
                "actualWeightPercent": "13.44", 
                "element": "Cr"
            }, 
            {
                "actualWeightPercent": "0.01", 
                "element": "Ni"
            }, 
            {
                "actualWeightPercent": "3.01", 
                "element": "Mo"
            }, 
            {
                "actualWeightPercent": "0.46", 
                "element": "V"
            }, 
            {
                "actualWeightPercent": "0.04", 
                "element": "N"
            }, 
            {
                "actualWeightPercent": "0.01", 
                "element": "Nb"
            }, 
            {
                "actualWeightPercent": "19.46", 
                "element": "Co"
            }, 
            {
                "actualWeightPercent": "2.35", 
                "element": "W"
            }, 
            {
                "actualWeightPercent": "0.04", 
                "element": "Al"
            }, 
            {
                "actualWeightPercent": "0", 
                "element": "Ti"
            }
        ]
    }, 
    {
        "category": "system.chemical", 
        "properties": [
            {
                "scalars": "1405.6", 
                "units": "MPa", 
                "conditions": [
                    {
                        "units": "$^{\\circ}$C", 
                        "scalars": "1093", 
                        "name": "Temperature"
                    }
                ], 
                "name": "Yield strength, YS"
            }, 
            {
                "scalars": "1894.8", 
                "units": "MPa", 
                "conditions": [
                    {
                        "units": "$^{\\circ}$C", 
                        "scalars": "1093", 
                        "name": "Temperature"
                    }
                ], 
                "name": "Ultimate tensile strength, UTS"
            }, 
            {
                "scalars": "14", 
                "units": "%", 
                "conditions": [
                    {
                        "units": "$^{\\circ}$C", 
                        "scalars": "1093", 
                        "name": "Temperature"
                    }
                ], 
                "name": "Elongation"
            }, 
            {
                "scalars": "NaN", 
                "units": "J", 
                "conditions": [
                    {
                        "units": "$^{\\circ}$C", 
                        "scalars": "1093", 
                        "name": "Temperature"
                    }
                ], 
                "name": "Charpy impact energy"
            }, 
            {
                "scalars": "NaN", 
                "units": "MPa m$^{0.5}$", 
                "conditions": [
                    {
                        "units": "$^{\\circ}$C", 
                        "scalars": "1093", 
                        "name": "Temperature"
                    }
                ], 
                "name": "Fracture toughness, K$_{IC}$"
            }
        ], 
        "composition": [
            {
                "actualWeightPercent": "0.16", 
                "element": "C"
            }, 
            {
                "actualWeightPercent": "0.01", 
                "element": "Mn"
            }, 
            {
                "actualWeightPercent": "0.01", 
                "element": "Si"
            }, 
            {
                "actualWeightPercent": "14.26", 
                "element": "Cr"
            }, 
            {
                "actualWeightPercent": "0.01", 
                "element": "Ni"
            }, 
            {
                "actualWeightPercent": "4.93", 
                "element": "Mo"
            }, 
            {
                "actualWeightPercent": "0.46", 
                "element": "V"
            }, 
            {
                "actualWeightPercent": "0.03", 
                "element": "N"
            }, 
            {
                "actualWeightPercent": "0.01", 
                "element": "Nb"
            }, 
            {
                "actualWeightPercent": "10.55", 
                "element": "Co"
            }, 
            {
                "actualWeightPercent": "0", 
                "element": "W"
            }, 
            {
                "actualWeightPercent": "0.04", 
                "element": "Al"
            }, 
            {
                "actualWeightPercent": "0", 
                "element": "Ti"
            }
        ]
    }, 
    {
        "category": "system.chemical", 
        "properties": [
            {
                "scalars": "1529.6", 
                "units": "MPa", 
                "conditions": [
                    {
                        "units": "$^{\\circ}$C", 
                        "scalars": "1093", 
                        "name": "Temperature"
                    }
                ], 
                "name": "Yield strength, YS"
            }, 
            {
                "scalars": "2025.7", 
                "units": "MPa", 
                "conditions": [
                    {
                        "units": "$^{\\circ}$C", 
                        "scalars": "1093", 
                        "name": "Temperature"
                    }
                ], 
                "name": "Ultimate tensile strength, UTS"
            }, 
            {
                "scalars": "14", 
                "units": "%", 
                "conditions": [
                    {
                        "units": "$^{\\circ}$C", 
                        "scalars": "1093", 
                        "name": "Temperature"
                    }
                ], 
                "name": "Elongation"
            }, 
            {
                "scalars": "NaN", 
                "units": "J", 
                "conditions": [
                    {
                        "units": "$^{\\circ}$C", 
                        "scalars": "1093", 
                        "name": "Temperature"
                    }
                ], 
                "name": "Charpy impact energy"
            }, 
            {
                "scalars": "NaN", 
                "units": "MPa m$^{0.5}$", 
                "conditions": [
                    {
                        "units": "$^{\\circ}$C", 
                        "scalars": "1093", 
                        "name": "Temperature"
                    }
                ], 
                "name": "Fracture toughness, K$_{IC}$"
            }
        ], 
        "composition": [
            {
                "actualWeightPercent": "0.16", 
                "element": "C"
            }, 
            {
                "actualWeightPercent": "0.01", 
                "element": "Mn"
            }, 
            {
                "actualWeightPercent": "0.01", 
                "element": "Si"
            }, 
            {
                "actualWeightPercent": "14.56", 
                "element": "Cr"
            }, 
            {
                "actualWeightPercent": "0.01", 
                "element": "Ni"
            }, 
            {
                "actualWeightPercent": "4.9", 
                "element": "Mo"
            }, 
            {
                "actualWeightPercent": "0.48", 
                "element": "V"
            }, 
            {
                "actualWeightPercent": "0.05", 
                "element": "N"
            }, 
            {
                "actualWeightPercent": "0.01", 
                "element": "Nb"
            }, 
            {
                "actualWeightPercent": "15.6", 
                "element": "Co"
            }, 
            {
                "actualWeightPercent": "0", 
                "element": "W"
            }, 
            {
                "actualWeightPercent": "0.04", 
                "element": "Al"
            }, 
            {
                "actualWeightPercent": "0", 
                "element": "Ti"
            }
        ]
    }, 
    {
        "category": "system.chemical", 
        "properties": [
            {
                "scalars": "1474.5", 
                "units": "MPa", 
                "conditions": [
                    {
                        "units": "$^{\\circ}$C", 
                        "scalars": "1038", 
                        "name": "Temperature"
                    }
                ], 
                "name": "Yield strength, YS"
            }, 
            {
                "scalars": "1991.2", 
                "units": "MPa", 
                "conditions": [
                    {
                        "units": "$^{\\circ}$C", 
                        "scalars": "1038", 
                        "name": "Temperature"
                    }
                ], 
                "name": "Ultimate tensile strength, UTS"
            }, 
            {
                "scalars": "9", 
                "units": "%", 
                "conditions": [
                    {
                        "units": "$^{\\circ}$C", 
                        "scalars": "1038", 
                        "name": "Temperature"
                    }
                ], 
                "name": "Elongation"
            }, 
            {
                "scalars": "NaN", 
                "units": "J", 
                "conditions": [
                    {
                        "units": "$^{\\circ}$C", 
                        "scalars": "1038", 
                        "name": "Temperature"
                    }
                ], 
                "name": "Charpy impact energy"
            }, 
            {
                "scalars": "NaN", 
                "units": "MPa m$^{0.5}$", 
                "conditions": [
                    {
                        "units": "$^{\\circ}$C", 
                        "scalars": "1038", 
                        "name": "Temperature"
                    }
                ], 
                "name": "Fracture toughness, K$_{IC}$"
            }
        ], 
        "composition": [
            {
                "actualWeightPercent": "0.16", 
                "element": "C"
            }, 
            {
                "actualWeightPercent": "0.01", 
                "element": "Mn"
            }, 
            {
                "actualWeightPercent": "0.01", 
                "element": "Si"
            }, 
            {
                "actualWeightPercent": "14.56", 
                "element": "Cr"
            }, 
            {
                "actualWeightPercent": "0.01", 
                "element": "Ni"
            }, 
            {
                "actualWeightPercent": "4.9", 
                "element": "Mo"
            }, 
            {
                "actualWeightPercent": "0.48", 
                "element": "V"
            }, 
            {
                "actualWeightPercent": "0.05", 
                "element": "N"
            }, 
            {
                "actualWeightPercent": "0.01", 
                "element": "Nb"
            }, 
            {
                "actualWeightPercent": "15.6", 
                "element": "Co"
            }, 
            {
                "actualWeightPercent": "0", 
                "element": "W"
            }, 
            {
                "actualWeightPercent": "0.04", 
                "element": "Al"
            }, 
            {
                "actualWeightPercent": "0", 
                "element": "Ti"
            }
        ]
    }, 
    {
        "category": "system.chemical", 
        "properties": [
            {
                "scalars": "1274.7", 
                "units": "MPa", 
                "conditions": [
                    {
                        "units": "$^{\\circ}$C", 
                        "scalars": "1093", 
                        "name": "Temperature"
                    }
                ], 
                "name": "Yield strength, YS"
            }, 
            {
                "scalars": "1949.9", 
                "units": "MPa", 
                "conditions": [
                    {
                        "units": "$^{\\circ}$C", 
                        "scalars": "1093", 
                        "name": "Temperature"
                    }
                ], 
                "name": "Ultimate tensile strength, UTS"
            }, 
            {
                "scalars": "12", 
                "units": "%", 
                "conditions": [
                    {
                        "units": "$^{\\circ}$C", 
                        "scalars": "1093", 
                        "name": "Temperature"
                    }
                ], 
                "name": "Elongation"
            }, 
            {
                "scalars": "NaN", 
                "units": "J", 
                "conditions": [
                    {
                        "units": "$^{\\circ}$C", 
                        "scalars": "1093", 
                        "name": "Temperature"
                    }
                ], 
                "name": "Charpy impact energy"
            }, 
            {
                "scalars": "NaN", 
                "units": "MPa m$^{0.5}$", 
                "conditions": [
                    {
                        "units": "$^{\\circ}$C", 
                        "scalars": "1093", 
                        "name": "Temperature"
                    }
                ], 
                "name": "Fracture toughness, K$_{IC}$"
            }
        ], 
        "composition": [
            {
                "actualWeightPercent": "0.16", 
                "element": "C"
            }, 
            {
                "actualWeightPercent": "0.01", 
                "element": "Mn"
            }, 
            {
                "actualWeightPercent": "0.01", 
                "element": "Si"
            }, 
            {
                "actualWeightPercent": "13.56", 
                "element": "Cr"
            }, 
            {
                "actualWeightPercent": "0.01", 
                "element": "Ni"
            }, 
            {
                "actualWeightPercent": "4.7", 
                "element": "Mo"
            }, 
            {
                "actualWeightPercent": "0.4", 
                "element": "V"
            }, 
            {
                "actualWeightPercent": "0.04", 
                "element": "N"
            }, 
            {
                "actualWeightPercent": "0.01", 
                "element": "Nb"
            }, 
            {
                "actualWeightPercent": "16.2", 
                "element": "Co"
            }, 
            {
                "actualWeightPercent": "0", 
                "element": "W"
            }, 
            {
                "actualWeightPercent": "0.04", 
                "element": "Al"
            }, 
            {
                "actualWeightPercent": "0", 
                "element": "Ti"
            }
        ]
    }, 
    {
        "category": "system.chemical", 
        "properties": [
            {
                "scalars": "1536.5", 
                "units": "MPa", 
                "conditions": [
                    {
                        "units": "$^{\\circ}$C", 
                        "scalars": "1093", 
                        "name": "Temperature"
                    }
                ], 
                "name": "Yield strength, YS"
            }, 
            {
                "scalars": "2135.9", 
                "units": "MPa", 
                "conditions": [
                    {
                        "units": "$^{\\circ}$C", 
                        "scalars": "1093", 
                        "name": "Temperature"
                    }
                ], 
                "name": "Ultimate tensile strength, UTS"
            }, 
            {
                "scalars": "10", 
                "units": "%", 
                "conditions": [
                    {
                        "units": "$^{\\circ}$C", 
                        "scalars": "1093", 
                        "name": "Temperature"
                    }
                ], 
                "name": "Elongation"
            }, 
            {
                "scalars": "NaN", 
                "units": "J", 
                "conditions": [
                    {
                        "units": "$^{\\circ}$C", 
                        "scalars": "1093", 
                        "name": "Temperature"
                    }
                ], 
                "name": "Charpy impact energy"
            }, 
            {
                "scalars": "NaN", 
                "units": "MPa m$^{0.5}$", 
                "conditions": [
                    {
                        "units": "$^{\\circ}$C", 
                        "scalars": "1093", 
                        "name": "Temperature"
                    }
                ], 
                "name": "Fracture toughness, K$_{IC}$"
            }
        ], 
        "composition": [
            {
                "actualWeightPercent": "0.17", 
                "element": "C"
            }, 
            {
                "actualWeightPercent": "0.01", 
                "element": "Mn"
            }, 
            {
                "actualWeightPercent": "0.01", 
                "element": "Si"
            }, 
            {
                "actualWeightPercent": "14.48", 
                "element": "Cr"
            }, 
            {
                "actualWeightPercent": "0.01", 
                "element": "Ni"
            }, 
            {
                "actualWeightPercent": "5.22", 
                "element": "Mo"
            }, 
            {
                "actualWeightPercent": "0.41", 
                "element": "V"
            }, 
            {
                "actualWeightPercent": "0.12", 
                "element": "N"
            }, 
            {
                "actualWeightPercent": "0.01", 
                "element": "Nb"
            }, 
            {
                "actualWeightPercent": "11.41", 
                "element": "Co"
            }, 
            {
                "actualWeightPercent": "0", 
                "element": "W"
            }, 
            {
                "actualWeightPercent": "0.13", 
                "element": "Al"
            }, 
            {
                "actualWeightPercent": "0", 
                "element": "Ti"
            }
        ]
    }, 
    {
        "category": "system.chemical", 
        "properties": [
            {
                "scalars": "1316", 
                "units": "MPa", 
                "conditions": [
                    {
                        "units": "$^{\\circ}$C", 
                        "scalars": "1149", 
                        "name": "Temperature"
                    }
                ], 
                "name": "Yield strength, YS"
            }, 
            {
                "scalars": "2011.9", 
                "units": "MPa", 
                "conditions": [
                    {
                        "units": "$^{\\circ}$C", 
                        "scalars": "1149", 
                        "name": "Temperature"
                    }
                ], 
                "name": "Ultimate tensile strength, UTS"
            }, 
            {
                "scalars": "12", 
                "units": "%", 
                "conditions": [
                    {
                        "units": "$^{\\circ}$C", 
                        "scalars": "1149", 
                        "name": "Temperature"
                    }
                ], 
                "name": "Elongation"
            }, 
            {
                "scalars": "NaN", 
                "units": "J", 
                "conditions": [
                    {
                        "units": "$^{\\circ}$C", 
                        "scalars": "1149", 
                        "name": "Temperature"
                    }
                ], 
                "name": "Charpy impact energy"
            }, 
            {
                "scalars": "NaN", 
                "units": "MPa m$^{0.5}$", 
                "conditions": [
                    {
                        "units": "$^{\\circ}$C", 
                        "scalars": "1149", 
                        "name": "Temperature"
                    }
                ], 
                "name": "Fracture toughness, K$_{IC}$"
            }
        ], 
        "composition": [
            {
                "actualWeightPercent": "0.08", 
                "element": "C"
            }, 
            {
                "actualWeightPercent": "0.01", 
                "element": "Mn"
            }, 
            {
                "actualWeightPercent": "0.01", 
                "element": "Si"
            }, 
            {
                "actualWeightPercent": "14.48", 
                "element": "Cr"
            }, 
            {
                "actualWeightPercent": "0.01", 
                "element": "Ni"
            }, 
            {
                "actualWeightPercent": "4.99", 
                "element": "Mo"
            }, 
            {
                "actualWeightPercent": "0.46", 
                "element": "V"
            }, 
            {
                "actualWeightPercent": "0.07", 
                "element": "N"
            }, 
            {
                "actualWeightPercent": "0.01", 
                "element": "Nb"
            }, 
            {
                "actualWeightPercent": "13.56", 
                "element": "Co"
            }, 
            {
                "actualWeightPercent": "0", 
                "element": "W"
            }, 
            {
                "actualWeightPercent": "0.03", 
                "element": "Al"
            }, 
            {
                "actualWeightPercent": "0", 
                "element": "Ti"
            }
        ]
    }, 
    {
        "category": "system.chemical", 
        "properties": [
            {
                "scalars": "1322.9", 
                "units": "MPa", 
                "conditions": [
                    {
                        "units": "$^{\\circ}$C", 
                        "scalars": "1093", 
                        "name": "Temperature"
                    }
                ], 
                "name": "Yield strength, YS"
            }, 
            {
                "scalars": "2025.7", 
                "units": "MPa", 
                "conditions": [
                    {
                        "units": "$^{\\circ}$C", 
                        "scalars": "1093", 
                        "name": "Temperature"
                    }
                ], 
                "name": "Ultimate tensile strength, UTS"
            }, 
            {
                "scalars": "16", 
                "units": "%", 
                "conditions": [
                    {
                        "units": "$^{\\circ}$C", 
                        "scalars": "1093", 
                        "name": "Temperature"
                    }
                ], 
                "name": "Elongation"
            }, 
            {
                "scalars": "NaN", 
                "units": "J", 
                "conditions": [
                    {
                        "units": "$^{\\circ}$C", 
                        "scalars": "1093", 
                        "name": "Temperature"
                    }
                ], 
                "name": "Charpy impact energy"
            }, 
            {
                "scalars": "NaN", 
                "units": "MPa m$^{0.5}$", 
                "conditions": [
                    {
                        "units": "$^{\\circ}$C", 
                        "scalars": "1093", 
                        "name": "Temperature"
                    }
                ], 
                "name": "Fracture toughness, K$_{IC}$"
            }
        ], 
        "composition": [
            {
                "actualWeightPercent": "0.08", 
                "element": "C"
            }, 
            {
                "actualWeightPercent": "0.01", 
                "element": "Mn"
            }, 
            {
                "actualWeightPercent": "0.01", 
                "element": "Si"
            }, 
            {
                "actualWeightPercent": "14.48", 
                "element": "Cr"
            }, 
            {
                "actualWeightPercent": "0.01", 
                "element": "Ni"
            }, 
            {
                "actualWeightPercent": "4.99", 
                "element": "Mo"
            }, 
            {
                "actualWeightPercent": "0.46", 
                "element": "V"
            }, 
            {
                "actualWeightPercent": "0.07", 
                "element": "N"
            }, 
            {
                "actualWeightPercent": "0.01", 
                "element": "Nb"
            }, 
            {
                "actualWeightPercent": "13.56", 
                "element": "Co"
            }, 
            {
                "actualWeightPercent": "0", 
                "element": "W"
            }, 
            {
                "actualWeightPercent": "0.03", 
                "element": "Al"
            }, 
            {
                "actualWeightPercent": "0", 
                "element": "Ti"
            }
        ]
    }, 
    {
        "category": "system.chemical", 
        "properties": [
            {
                "scalars": "1295.3", 
                "units": "MPa", 
                "conditions": [
                    {
                        "units": "$^{\\circ}$C", 
                        "scalars": "1038", 
                        "name": "Temperature"
                    }
                ], 
                "name": "Yield strength, YS"
            }, 
            {
                "scalars": "2011.9", 
                "units": "MPa", 
                "conditions": [
                    {
                        "units": "$^{\\circ}$C", 
                        "scalars": "1038", 
                        "name": "Temperature"
                    }
                ], 
                "name": "Ultimate tensile strength, UTS"
            }, 
            {
                "scalars": "12", 
                "units": "%", 
                "conditions": [
                    {
                        "units": "$^{\\circ}$C", 
                        "scalars": "1038", 
                        "name": "Temperature"
                    }
                ], 
                "name": "Elongation"
            }, 
            {
                "scalars": "NaN", 
                "units": "J", 
                "conditions": [
                    {
                        "units": "$^{\\circ}$C", 
                        "scalars": "1038", 
                        "name": "Temperature"
                    }
                ], 
                "name": "Charpy impact energy"
            }, 
            {
                "scalars": "NaN", 
                "units": "MPa m$^{0.5}$", 
                "conditions": [
                    {
                        "units": "$^{\\circ}$C", 
                        "scalars": "1038", 
                        "name": "Temperature"
                    }
                ], 
                "name": "Fracture toughness, K$_{IC}$"
            }
        ], 
        "composition": [
            {
                "actualWeightPercent": "0.08", 
                "element": "C"
            }, 
            {
                "actualWeightPercent": "0.01", 
                "element": "Mn"
            }, 
            {
                "actualWeightPercent": "0.01", 
                "element": "Si"
            }, 
            {
                "actualWeightPercent": "14.48", 
                "element": "Cr"
            }, 
            {
                "actualWeightPercent": "0.01", 
                "element": "Ni"
            }, 
            {
                "actualWeightPercent": "4.99", 
                "element": "Mo"
            }, 
            {
                "actualWeightPercent": "0.46", 
                "element": "V"
            }, 
            {
                "actualWeightPercent": "0.07", 
                "element": "N"
            }, 
            {
                "actualWeightPercent": "0.01", 
                "element": "Nb"
            }, 
            {
                "actualWeightPercent": "13.56", 
                "element": "Co"
            }, 
            {
                "actualWeightPercent": "0", 
                "element": "W"
            }, 
            {
                "actualWeightPercent": "0.03", 
                "element": "Al"
            }, 
            {
                "actualWeightPercent": "0", 
                "element": "Ti"
            }
        ]
    }, 
    {
        "category": "system.chemical", 
        "properties": [
            {
                "scalars": "1322.9", 
                "units": "MPa", 
                "conditions": [
                    {
                        "units": "$^{\\circ}$C", 
                        "scalars": "1093", 
                        "name": "Temperature"
                    }
                ], 
                "name": "Yield strength, YS"
            }, 
            {
                "scalars": "1984.3", 
                "units": "MPa", 
                "conditions": [
                    {
                        "units": "$^{\\circ}$C", 
                        "scalars": "1093", 
                        "name": "Temperature"
                    }
                ], 
                "name": "Ultimate tensile strength, UTS"
            }, 
            {
                "scalars": "16", 
                "units": "%", 
                "conditions": [
                    {
                        "units": "$^{\\circ}$C", 
                        "scalars": "1093", 
                        "name": "Temperature"
                    }
                ], 
                "name": "Elongation"
            }, 
            {
                "scalars": "NaN", 
                "units": "J", 
                "conditions": [
                    {
                        "units": "$^{\\circ}$C", 
                        "scalars": "1093", 
                        "name": "Temperature"
                    }
                ], 
                "name": "Charpy impact energy"
            }, 
            {
                "scalars": "NaN", 
                "units": "MPa m$^{0.5}$", 
                "conditions": [
                    {
                        "units": "$^{\\circ}$C", 
                        "scalars": "1093", 
                        "name": "Temperature"
                    }
                ], 
                "name": "Fracture toughness, K$_{IC}$"
            }
        ], 
        "composition": [
            {
                "actualWeightPercent": "0.12", 
                "element": "C"
            }, 
            {
                "actualWeightPercent": "0.01", 
                "element": "Mn"
            }, 
            {
                "actualWeightPercent": "0.01", 
                "element": "Si"
            }, 
            {
                "actualWeightPercent": "14.4", 
                "element": "Cr"
            }, 
            {
                "actualWeightPercent": "0.01", 
                "element": "Ni"
            }, 
            {
                "actualWeightPercent": "4.99", 
                "element": "Mo"
            }, 
            {
                "actualWeightPercent": "0.41", 
                "element": "V"
            }, 
            {
                "actualWeightPercent": "0.03", 
                "element": "N"
            }, 
            {
                "actualWeightPercent": "0.01", 
                "element": "Nb"
            }, 
            {
                "actualWeightPercent": "13.45", 
                "element": "Co"
            }, 
            {
                "actualWeightPercent": "0", 
                "element": "W"
            }, 
            {
                "actualWeightPercent": "0.05", 
                "element": "Al"
            }, 
            {
                "actualWeightPercent": "0", 
                "element": "Ti"
            }
        ]
    }, 
    {
        "category": "system.chemical", 
        "properties": [
            {
                "scalars": "1515.8", 
                "units": "MPa", 
                "conditions": [
                    {
                        "units": "$^{\\circ}$C", 
                        "scalars": "1093", 
                        "name": "Temperature"
                    }
                ], 
                "name": "Yield strength, YS"
            }, 
            {
                "scalars": "2101.5", 
                "units": "MPa", 
                "conditions": [
                    {
                        "units": "$^{\\circ}$C", 
                        "scalars": "1093", 
                        "name": "Temperature"
                    }
                ], 
                "name": "Ultimate tensile strength, UTS"
            }, 
            {
                "scalars": "6", 
                "units": "%", 
                "conditions": [
                    {
                        "units": "$^{\\circ}$C", 
                        "scalars": "1093", 
                        "name": "Temperature"
                    }
                ], 
                "name": "Elongation"
            }, 
            {
                "scalars": "NaN", 
                "units": "J", 
                "conditions": [
                    {
                        "units": "$^{\\circ}$C", 
                        "scalars": "1093", 
                        "name": "Temperature"
                    }
                ], 
                "name": "Charpy impact energy"
            }, 
            {
                "scalars": "NaN", 
                "units": "MPa m$^{0.5}$", 
                "conditions": [
                    {
                        "units": "$^{\\circ}$C", 
                        "scalars": "1093", 
                        "name": "Temperature"
                    }
                ], 
                "name": "Fracture toughness, K$_{IC}$"
            }
        ], 
        "composition": [
            {
                "actualWeightPercent": "0.12", 
                "element": "C"
            }, 
            {
                "actualWeightPercent": "0.01", 
                "element": "Mn"
            }, 
            {
                "actualWeightPercent": "0.01", 
                "element": "Si"
            }, 
            {
                "actualWeightPercent": "14.52", 
                "element": "Cr"
            }, 
            {
                "actualWeightPercent": "0.01", 
                "element": "Ni"
            }, 
            {
                "actualWeightPercent": "5.09", 
                "element": "Mo"
            }, 
            {
                "actualWeightPercent": "0.43", 
                "element": "V"
            }, 
            {
                "actualWeightPercent": "0.03", 
                "element": "N"
            }, 
            {
                "actualWeightPercent": "0.01", 
                "element": "Nb"
            }, 
            {
                "actualWeightPercent": "13.48", 
                "element": "Co"
            }, 
            {
                "actualWeightPercent": "0", 
                "element": "W"
            }, 
            {
                "actualWeightPercent": "0.03", 
                "element": "Al"
            }, 
            {
                "actualWeightPercent": "0", 
                "element": "Ti"
            }
        ]
    }, 
    {
        "category": "system.chemical", 
        "properties": [
            {
                "scalars": "1529.6", 
                "units": "MPa", 
                "conditions": [
                    {
                        "units": "$^{\\circ}$C", 
                        "scalars": "1093", 
                        "name": "Temperature"
                    }
                ], 
                "name": "Yield strength, YS"
            }, 
            {
                "scalars": "2108.3", 
                "units": "MPa", 
                "conditions": [
                    {
                        "units": "$^{\\circ}$C", 
                        "scalars": "1093", 
                        "name": "Temperature"
                    }
                ], 
                "name": "Ultimate tensile strength, UTS"
            }, 
            {
                "scalars": "12", 
                "units": "%", 
                "conditions": [
                    {
                        "units": "$^{\\circ}$C", 
                        "scalars": "1093", 
                        "name": "Temperature"
                    }
                ], 
                "name": "Elongation"
            }, 
            {
                "scalars": "NaN", 
                "units": "J", 
                "conditions": [
                    {
                        "units": "$^{\\circ}$C", 
                        "scalars": "1093", 
                        "name": "Temperature"
                    }
                ], 
                "name": "Charpy impact energy"
            }, 
            {
                "scalars": "NaN", 
                "units": "MPa m$^{0.5}$", 
                "conditions": [
                    {
                        "units": "$^{\\circ}$C", 
                        "scalars": "1093", 
                        "name": "Temperature"
