Repository: spetryk/CitrineChallenge

File: steel_data.json (part 29 of 73)
[
                "actualWeightPercent": "12.49", 
                "element": "Cr"
            }, 
            {
                "actualWeightPercent": "8.3", 
                "element": "Ni"
            }, 
            {
                "actualWeightPercent": "2.23", 
                "element": "Mo"
            }, 
            {
                "actualWeightPercent": "0.01", 
                "element": "V"
            }, 
            {
                "actualWeightPercent": "0", 
                "element": "N"
            }, 
            {
                "actualWeightPercent": "0.01", 
                "element": "Nb"
            }, 
            {
                "actualWeightPercent": "0.01", 
                "element": "Co"
            }, 
            {
                "actualWeightPercent": "0", 
                "element": "W"
            }, 
            {
                "actualWeightPercent": "1.07", 
                "element": "Al"
            }, 
            {
                "actualWeightPercent": "0.01", 
                "element": "Ti"
            }
        ]
    }, 
    {
        "category": "system.chemical", 
        "properties": [
            {
                "scalars": "1293.3", 
                "units": "MPa", 
                "conditions": [
                    {
                        "units": "$^{\\circ}$C", 
                        "scalars": "NaN", 
                        "name": "Temperature"
                    }
                ], 
                "name": "Yield strength, YS"
            }, 
            {
                "scalars": "1349.1", 
                "units": "MPa", 
                "conditions": [
                    {
                        "units": "$^{\\circ}$C", 
                        "scalars": "NaN", 
                        "name": "Temperature"
                    }
                ], 
                "name": "Ultimate tensile strength, UTS"
            }, 
            {
                "scalars": "17.8", 
                "units": "%", 
                "conditions": [
                    {
                        "units": "$^{\\circ}$C", 
                        "scalars": "NaN", 
                        "name": "Temperature"
                    }
                ], 
                "name": "Elongation"
            }, 
            {
                "scalars": "NaN", 
                "units": "J", 
                "conditions": [
                    {
                        "units": "$^{\\circ}$C", 
                        "scalars": "NaN", 
                        "name": "Temperature"
                    }
                ], 
                "name": "Charpy impact energy"
            }, 
            {
                "scalars": "133.5", 
                "units": "MPa m$^{0.5}$", 
                "conditions": [
                    {
                        "units": "$^{\\circ}$C", 
                        "scalars": "NaN", 
                        "name": "Temperature"
                    }
                ], 
                "name": "Fracture toughness, K$_{IC}$"
            }
        ], 
        "composition": [
            {
                "actualWeightPercent": "0.04", 
                "element": "C"
            }, 
            {
                "actualWeightPercent": "0.01", 
                "element": "Mn"
            }, 
            {
                "actualWeightPercent": "0.01", 
                "element": "Si"
            }, 
            {
                "actualWeightPercent": "12.38", 
                "element": "Cr"
            }, 
            {
                "actualWeightPercent": "8.25", 
                "element": "Ni"
            }, 
            {
                "actualWeightPercent": "2.2", 
                "element": "Mo"
            }, 
            {
                "actualWeightPercent": "0.01", 
                "element": "V"
            }, 
            {
                "actualWeightPercent": "0", 
                "element": "N"
            }, 
            {
                "actualWeightPercent": "0.01", 
                "element": "Nb"
            }, 
            {
                "actualWeightPercent": "0.01", 
                "element": "Co"
            }, 
            {
                "actualWeightPercent": "0", 
                "element": "W"
            }, 
            {
                "actualWeightPercent": "0.81", 
                "element": "Al"
            }, 
            {
                "actualWeightPercent": "0.03", 
                "element": "Ti"
            }
        ]
    }, 
    {
        "category": "system.chemical", 
        "properties": [
            {
                "scalars": "1431.7", 
                "units": "MPa", 
                "conditions": [
                    {
                        "units": "$^{\\circ}$C", 
                        "scalars": "NaN", 
                        "name": "Temperature"
                    }
                ], 
                "name": "Yield strength, YS"
            }, 
            {
                "scalars": "1476.5", 
                "units": "MPa", 
                "conditions": [
                    {
                        "units": "$^{\\circ}$C", 
                        "scalars": "NaN", 
                        "name": "Temperature"
                    }
                ], 
                "name": "Ultimate tensile strength, UTS"
            }, 
            {
                "scalars": "13.8", 
                "units": "%", 
                "conditions": [
                    {
                        "units": "$^{\\circ}$C", 
                        "scalars": "NaN", 
                        "name": "Temperature"
                    }
                ], 
                "name": "Elongation"
            }, 
            {
                "scalars": "NaN", 
                "units": "J", 
                "conditions": [
                    {
                        "units": "$^{\\circ}$C", 
                        "scalars": "NaN", 
                        "name": "Temperature"
                    }
                ], 
                "name": "Charpy impact energy"
            }, 
            {
                "scalars": "138.1", 
                "units": "MPa m$^{0.5}$", 
                "conditions": [
                    {
                        "units": "$^{\\circ}$C", 
                        "scalars": "NaN", 
                        "name": "Temperature"
                    }
                ], 
                "name": "Fracture toughness, K$_{IC}$"
            }
        ], 
        "composition": [
            {
                "actualWeightPercent": "0.04", 
                "element": "C"
            }, 
            {
                "actualWeightPercent": "0.01", 
                "element": "Mn"
            }, 
            {
                "actualWeightPercent": "0.01", 
                "element": "Si"
            }, 
            {
                "actualWeightPercent": "12.49", 
                "element": "Cr"
            }, 
            {
                "actualWeightPercent": "8.3", 
                "element": "Ni"
            }, 
            {
                "actualWeightPercent": "2.23", 
                "element": "Mo"
            }, 
            {
                "actualWeightPercent": "0.01", 
                "element": "V"
            }, 
            {
                "actualWeightPercent": "0", 
                "element": "N"
            }, 
            {
                "actualWeightPercent": "0.01", 
                "element": "Nb"
            }, 
            {
                "actualWeightPercent": "0.01", 
                "element": "Co"
            }, 
            {
                "actualWeightPercent": "0", 
                "element": "W"
            }, 
            {
                "actualWeightPercent": "1.07", 
                "element": "Al"
            }, 
            {
                "actualWeightPercent": "0.01", 
                "element": "Ti"
            }
        ]
    }, 
    {
        "category": "system.chemical", 
        "properties": [
            {
                "scalars": "1409.7", 
                "units": "MPa", 
                "conditions": [
                    {
                        "units": "$^{\\circ}$C", 
                        "scalars": "NaN", 
                        "name": "Temperature"
                    }
                ], 
                "name": "Yield strength, YS"
            }, 
            {
                "scalars": "1470.3", 
                "units": "MPa", 
                "conditions": [
                    {
                        "units": "$^{\\circ}$C", 
                        "scalars": "NaN", 
                        "name": "Temperature"
                    }
                ], 
                "name": "Ultimate tensile strength, UTS"
            }, 
            {
                "scalars": "16.8", 
                "units": "%", 
                "conditions": [
                    {
                        "units": "$^{\\circ}$C", 
                        "scalars": "NaN", 
                        "name": "Temperature"
                    }
                ], 
                "name": "Elongation"
            }, 
            {
                "scalars": "NaN", 
                "units": "J", 
                "conditions": [
                    {
                        "units": "$^{\\circ}$C", 
                        "scalars": "NaN", 
                        "name": "Temperature"
                    }
                ], 
                "name": "Charpy impact energy"
            }, 
            {
                "scalars": "180.5", 
                "units": "MPa m$^{0.5}$", 
                "conditions": [
                    {
                        "units": "$^{\\circ}$C", 
                        "scalars": "NaN", 
                        "name": "Temperature"
                    }
                ], 
                "name": "Fracture toughness, K$_{IC}$"
            }
        ], 
        "composition": [
            {
                "actualWeightPercent": "0.03", 
                "element": "C"
            }, 
            {
                "actualWeightPercent": "0.01", 
                "element": "Mn"
            }, 
            {
                "actualWeightPercent": "0.01", 
                "element": "Si"
            }, 
            {
                "actualWeightPercent": "12.51", 
                "element": "Cr"
            }, 
            {
                "actualWeightPercent": "8.31", 
                "element": "Ni"
            }, 
            {
                "actualWeightPercent": "2.22", 
                "element": "Mo"
            }, 
            {
                "actualWeightPercent": "0.01", 
                "element": "V"
            }, 
            {
                "actualWeightPercent": "0", 
                "element": "N"
            }, 
            {
                "actualWeightPercent": "0.01", 
                "element": "Nb"
            }, 
            {
                "actualWeightPercent": "0.01", 
                "element": "Co"
            }, 
            {
                "actualWeightPercent": "0", 
                "element": "W"
            }, 
            {
                "actualWeightPercent": "1.06", 
                "element": "Al"
            }, 
            {
                "actualWeightPercent": "0.02", 
                "element": "Ti"
            }
        ]
    }, 
    {
        "category": "system.chemical", 
        "properties": [
            {
                "scalars": "1317.4", 
                "units": "MPa", 
                "conditions": [
                    {
                        "units": "$^{\\circ}$C", 
                        "scalars": "NaN", 
                        "name": "Temperature"
                    }
                ], 
                "name": "Yield strength, YS"
            }, 
            {
                "scalars": "1374.6", 
                "units": "MPa", 
                "conditions": [
                    {
                        "units": "$^{\\circ}$C", 
                        "scalars": "NaN", 
                        "name": "Temperature"
                    }
                ], 
                "name": "Ultimate tensile strength, UTS"
            }, 
            {
                "scalars": "18.6", 
                "units": "%", 
                "conditions": [
                    {
                        "units": "$^{\\circ}$C", 
                        "scalars": "NaN", 
                        "name": "Temperature"
                    }
                ], 
                "name": "Elongation"
            }, 
            {
                "scalars": "NaN", 
                "units": "J", 
                "conditions": [
                    {
                        "units": "$^{\\circ}$C", 
                        "scalars": "NaN", 
                        "name": "Temperature"
                    }
                ], 
                "name": "Charpy impact energy"
            }, 
            {
                "scalars": "192.2", 
                "units": "MPa m$^{0.5}$", 
                "conditions": [
                    {
                        "units": "$^{\\circ}$C", 
                        "scalars": "NaN", 
                        "name": "Temperature"
                    }
                ], 
                "name": "Fracture toughness, K$_{IC}$"
            }
        ], 
        "composition": [
            {
                "actualWeightPercent": "0.04", 
                "element": "C"
            }, 
            {
                "actualWeightPercent": "0.01", 
                "element": "Mn"
            }, 
            {
                "actualWeightPercent": "0.01", 
                "element": "Si"
            }, 
            {
                "actualWeightPercent": "12.38", 
                "element": "Cr"
            }, 
            {
                "actualWeightPercent": "8.25", 
                "element": "Ni"
            }, 
            {
                "actualWeightPercent": "2.2", 
                "element": "Mo"
            }, 
            {
                "actualWeightPercent": "0.01", 
                "element": "V"
            }, 
            {
                "actualWeightPercent": "0", 
                "element": "N"
            }, 
            {
                "actualWeightPercent": "0.01", 
                "element": "Nb"
            }, 
            {
                "actualWeightPercent": "0.01", 
                "element": "Co"
            }, 
            {
                "actualWeightPercent": "0", 
                "element": "W"
            }, 
            {
                "actualWeightPercent": "0.81", 
                "element": "Al"
            }, 
            {
                "actualWeightPercent": "0.03", 
                "element": "Ti"
            }
        ]
    }, 
    {
        "category": "system.chemical", 
        "properties": [
            {
                "scalars": "1389.7", 
                "units": "MPa", 
                "conditions": [
                    {
                        "units": "$^{\\circ}$C", 
                        "scalars": "NaN", 
                        "name": "Temperature"
                    }
                ], 
                "name": "Yield strength, YS"
            }, 
            {
                "scalars": "1465.5", 
                "units": "MPa", 
                "conditions": [
                    {
                        "units": "$^{\\circ}$C", 
                        "scalars": "NaN", 
                        "name": "Temperature"
                    }
                ], 
                "name": "Ultimate tensile strength, UTS"
            }, 
            {
                "scalars": "16.8", 
                "units": "%", 
                "conditions": [
                    {
                        "units": "$^{\\circ}$C", 
                        "scalars": "NaN", 
                        "name": "Temperature"
                    }
                ], 
                "name": "Elongation"
            }, 
            {
                "scalars": "NaN", 
                "units": "J", 
                "conditions": [
                    {
                        "units": "$^{\\circ}$C", 
                        "scalars": "NaN", 
                        "name": "Temperature"
                    }
                ], 
                "name": "Charpy impact energy"
            }, 
            {
                "scalars": "238.6", 
                "units": "MPa m$^{0.5}$", 
                "conditions": [
                    {
                        "units": "$^{\\circ}$C", 
                        "scalars": "NaN", 
                        "name": "Temperature"
                    }
                ], 
                "name": "Fracture toughness, K$_{IC}$"
            }
        ], 
        "composition": [
            {
                "actualWeightPercent": "0.03", 
                "element": "C"
            }, 
            {
                "actualWeightPercent": "0.01", 
                "element": "Mn"
            }, 
            {
                "actualWeightPercent": "0.01", 
                "element": "Si"
            }, 
            {
                "actualWeightPercent": "12.47", 
                "element": "Cr"
            }, 
            {
                "actualWeightPercent": "8.31", 
                "element": "Ni"
            }, 
            {
                "actualWeightPercent": "2.2", 
                "element": "Mo"
            }, 
            {
                "actualWeightPercent": "0.01", 
                "element": "V"
            }, 
            {
                "actualWeightPercent": "0", 
                "element": "N"
            }, 
            {
                "actualWeightPercent": "0.01", 
                "element": "Nb"
            }, 
            {
                "actualWeightPercent": "0.01", 
                "element": "Co"
            }, 
            {
                "actualWeightPercent": "0", 
                "element": "W"
            }, 
            {
                "actualWeightPercent": "1.03", 
                "element": "Al"
            }, 
            {
                "actualWeightPercent": "0.02", 
                "element": "Ti"
            }
        ]
    }, 
    {
        "category": "system.chemical", 
        "properties": [
            {
                "scalars": "1398.7", 
                "units": "MPa", 
                "conditions": [
                    {
                        "units": "$^{\\circ}$C", 
                        "scalars": "NaN", 
                        "name": "Temperature"
                    }
                ], 
                "name": "Yield strength, YS"
            }, 
            {
                "scalars": "1462.1", 
                "units": "MPa", 
                "conditions": [
                    {
                        "units": "$^{\\circ}$C", 
                        "scalars": "NaN", 
                        "name": "Temperature"
                    }
                ], 
                "name": "Ultimate tensile strength, UTS"
            }, 
            {
                "scalars": "16.9", 
                "units": "%", 
                "conditions": [
                    {
                        "units": "$^{\\circ}$C", 
                        "scalars": "NaN", 
                        "name": "Temperature"
                    }
                ], 
                "name": "Elongation"
            }, 
            {
                "scalars": "NaN", 
                "units": "J", 
                "conditions": [
                    {
                        "units": "$^{\\circ}$C", 
                        "scalars": "NaN", 
                        "name": "Temperature"
                    }
                ], 
                "name": "Charpy impact energy"
            }, 
            {
                "scalars": "242", 
                "units": "MPa m$^{0.5}$", 
                "conditions": [
                    {
                        "units": "$^{\\circ}$C", 
                        "scalars": "NaN", 
                        "name": "Temperature"
                    }
                ], 
                "name": "Fracture toughness, K$_{IC}$"
            }
        ], 
        "composition": [
            {
                "actualWeightPercent": "0.03", 
                "element": "C"
            }, 
            {
                "actualWeightPercent": "0.01", 
                "element": "Mn"
            }, 
            {
                "actualWeightPercent": "0.01", 
                "element": "Si"
            }, 
            {
                "actualWeightPercent": "12.47", 
                "element": "Cr"
            }, 
            {
                "actualWeightPercent": "8.31", 
                "element": "Ni"
            }, 
            {
                "actualWeightPercent": "2.2", 
                "element": "Mo"
            }, 
            {
                "actualWeightPercent": "0.01", 
                "element": "V"
            }, 
            {
                "actualWeightPercent": "0", 
                "element": "N"
            }, 
            {
                "actualWeightPercent": "0.01", 
                "element": "Nb"
            }, 
            {
                "actualWeightPercent": "0.01", 
                "element": "Co"
            }, 
            {
                "actualWeightPercent": "0", 
                "element": "W"
            }, 
            {
                "actualWeightPercent": "1.03", 
                "element": "Al"
            }, 
            {
                "actualWeightPercent": "0.02", 
                "element": "Ti"
            }
        ]
    }, 
    {
        "category": "system.chemical", 
        "properties": [
            {
                "scalars": "1305", 
                "units": "MPa", 
                "conditions": [
                    {
                        "units": "$^{\\circ}$C", 
                        "scalars": "NaN", 
                        "name": "Temperature"
                    }
                ], 
                "name": "Yield strength, YS"
            }, 
            {
                "scalars": "1355.3", 
                "units": "MPa", 
                "conditions": [
                    {
                        "units": "$^{\\circ}$C", 
                        "scalars": "NaN", 
                        "name": "Temperature"
                    }
                ], 
                "name": "Ultimate tensile strength, UTS"
            }, 
            {
                "scalars": "16.7", 
                "units": "%", 
                "conditions": [
                    {
                        "units": "$^{\\circ}$C", 
                        "scalars": "NaN", 
                        "name": "Temperature"
                    }
                ], 
                "name": "Elongation"
            }, 
            {
                "scalars": "NaN", 
                "units": "J", 
                "conditions": [
                    {
                        "units": "$^{\\circ}$C", 
                        "scalars": "NaN", 
                        "name": "Temperature"
                    }
                ], 
                "name": "Charpy impact energy"
            }, 
            {
                "scalars": "327.8", 
                "units": "MPa m$^{0.5}$", 
                "conditions": [
                    {
                        "units": "$^{\\circ}$C", 
                        "scalars": "NaN", 
                        "name": "Temperature"
                    }
                ], 
                "name": "Fracture toughness, K$_{IC}$"
            }
        ], 
        "composition": [
            {
                "actualWeightPercent": "0.04", 
                "element": "C"
            }, 
            {
                "actualWeightPercent": "0.01", 
                "element": "Mn"
            }, 
            {
                "actualWeightPercent": "0.04", 
                "element": "Si"
            }, 
            {
                "actualWeightPercent": "12.44", 
                "element": "Cr"
            }, 
            {
                "actualWeightPercent": "8.26", 
                "element": "Ni"
            }, 
            {
                "actualWeightPercent": "2.19", 
                "element": "Mo"
            }, 
            {
                "actualWeightPercent": "0.01", 
                "element": "V"
            }, 
            {
                "actualWeightPercent": "0", 
                "element": "N"
            }, 
            {
                "actualWeightPercent": "0.01", 
                "element": "Nb"
            }, 
            {
                "actualWeightPercent": "0.01", 
                "element": "Co"
            }, 
            {
                "actualWeightPercent": "0", 
                "element": "W"
            }, 
            {
                "actualWeightPercent": "0.77", 
                "element": "Al"
            }, 
            {
                "actualWeightPercent": "0.02", 
                "element": "Ti"
            }
        ]
    }, 
    {
        "category": "system.chemical", 
        "properties": [
            {
                "scalars": "1256.7", 
                "units": "MPa", 
                "conditions": [
                    {
                        "units": "$^{\\circ}$C", 
                        "scalars": "NaN", 
                        "name": "Temperature"
                    }
                ], 
                "name": "Yield strength, YS"
            }, 
            {
                "scalars": "1324.9", 
                "units": "MPa", 
                "conditions": [
                    {
                        "units": "$^{\\circ}$C", 
                        "scalars": "NaN", 
                        "name": "Temperature"
                    }
                ], 
                "name": "Ultimate tensile strength, UTS"
            }, 
            {
                "scalars": "15.5", 
                "units": "%", 
                "conditions": [
                    {
                        "units": "$^{\\circ}$C", 
                        "scalars": "NaN", 
                        "name": "Temperature"
                    }
                ], 
                "name": "Elongation"
            }, 
            {
                "scalars": "NaN", 
                "units": "J", 
                "conditions": [
                    {
                        "units": "$^{\\circ}$C", 
                        "scalars": "NaN", 
                        "name": "Temperature"
                    }
                ], 
                "name": "Charpy impact energy"
            }, 
            {
                "scalars": "330", 
                "units": "MPa m$^{0.5}$", 
                "conditions": [
                    {
                        "units": "$^{\\circ}$C", 
                        "scalars": "NaN", 
                        "name": "Temperature"
                    }
                ], 
                "name": "Fracture toughness, K$_{IC}$"
            }
        ], 
        "composition": [
            {
                "actualWeightPercent": "0.04", 
                "element": "C"
            }, 
            {
                "actualWeightPercent": "0.01", 
                "element": "Mn"
            }, 
            {
                "actualWeightPercent": "0.04", 
                "element": "Si"
            }, 
            {
                "actualWeightPercent": "12.44", 
                "element": "Cr"
            }, 
            {
                "actualWeightPercent": "8.26", 
                "element": "Ni"
            }, 
            {
                "actualWeightPercent": "2.19", 
                "element": "Mo"
            }, 
            {
                "actualWeightPercent": "0.01", 
                "element": "V"
            }, 
            {
                "actualWeightPercent": "0", 
                "element": "N"
            }, 
            {
                "actualWeightPercent": "0.01", 
                "element": "Nb"
            }, 
            {
                "actualWeightPercent": "0.01", 
                "element": "Co"
            }, 
            {
                "actualWeightPercent": "0", 
                "element": "W"
            }, 
            {
                "actualWeightPercent": "0.77", 
                "element": "Al"
            }, 
            {
                "actualWeightPercent": "0.02", 
                "element": "Ti"
            }
        ]
    }, 
    {
        "category": "system.chemical", 
        "properties": [
            {
                "scalars": "1274", 
                "units": "MPa", 
                "conditions": [
                    {
                        "units": "$^{\\circ}$C", 
                        "scalars": "NaN", 
                        "name": "Temperature"
                    }
                ], 
                "name": "Yield strength, YS"
            }, 
            {
                "scalars": "1331.1", 
                "units": "MPa", 
                "conditions": [
                    {
                        "units": "$^{\\circ}$C", 
                        "scalars": "NaN", 
                        "name": "Temperature"
                    }
                ], 
                "name": "Ultimate tensile strength, UTS"
            }, 
            {
                "scalars": "17.9", 
                "units": "%", 
                "conditions": [
                    {
                        "units": "$^{\\circ}$C", 
                        "scalars": "NaN", 
                        "name": "Temperature"
                    }
                ], 
                "name": "Elongation"
            }, 
            {
                "scalars": "NaN", 
                "units": "J", 
                "conditions": [
                    {
                        "units": "$^{\\circ}$C", 
                        "scalars": "NaN", 
                        "name": "Temperature"
                    }
                ], 
                "name": "Charpy impact energy"
            }, 
            {
                "scalars": "402.2", 
                "units": "MPa m$^{0.5}$", 
                "conditions": [
                    {
                        "units": "$^{\\circ}$C", 
                        "scalars": "NaN", 
                        "name": "Temperature"
                    }
                ], 
                "name": "Fracture toughness, K$_{IC}$"
            }
        ], 
        "composition": [
            {
                "actualWeightPercent": "0.04", 
                "element": "C"
            }, 
            {
                "actualWeightPercent": "0.01", 
                "element": "Mn"
            }, 
            {
                "actualWeightPercent": "0.01", 
                "element": "Si"
            }, 
            {
                "actualWeightPercent": "12.58", 
                "element": "Cr"
            }, 
            {
                "actualWeightPercent": "8.39", 
                "element": "Ni"
            }, 
            {
                "actualWeightPercent": "2.2", 
                "element": "Mo"
            }, 
            {
                "actualWeightPercent": "0.01", 
                "element": "V"
            }, 
            {
                "actualWeightPercent": "0", 
                "element": "N"
            }, 
            {
                "actualWeightPercent": "0.01", 
                "element": "Nb"
            }, 
            {
                "actualWeightPercent": "0.01", 
                "element": "Co"
            }, 
            {
                "actualWeightPercent": "0", 
                "element": "W"
            }, 
            {
                "actualWeightPercent": "0.77", 
                "element": "Al"
            }, 
            {
                "actualWeightPercent": "0.02", 
                "element": "Ti"
            }
        ]
    }, 
    {
        "category": "system.chemical", 
        "properties": [
            {
                "scalars": "1286.4", 
                "units": "MPa", 
                "conditions": [
                    {
                        "units": "$^{\\circ}$C", 
                        "scalars": "NaN", 
                        "name": "Temperature"
                    }
                ], 
                "name": "Yield strength, YS"
            }, 
            {
                "scalars": "1356.6", 
                "units": "MPa", 
                "conditions": [
                    {
                        "units": "$^{\\circ}$C", 
                        "scalars": "NaN", 
                        "name": "Temperature"
                    }
                ], 
                "name": "Ultimate tensile strength, UTS"
            }, 
            {
                "scalars": "18.9", 
                "units": "%", 
                "conditions": [
                    {
                        "units": "$^{\\circ}$C", 
                        "scalars": "NaN", 
                        "name": "Temperature"
                    }
                ], 
                "name": "Elongation"
            }, 
            {
                "scalars": "NaN", 
                "units": "J", 
                "conditions": [
                    {
                        "units": "$^{\\circ}$C", 
                        "scalars": "NaN", 
                        "name": "Temperature"
                    }
                ], 
                "name": "Charpy impact energy"
            }, 
            {
                "scalars": "416.6", 
                "units": "MPa m$^{0.5}$", 
                "conditions": [
                    {
                        "units": "$^{\\circ}$C", 
                        "scalars": "NaN", 
                        "name": "Temperature"
                    }
                ], 
                "name": "Fracture toughness, K$_{IC}$"
            }
        ], 
        "composition": [
            {
                "actualWeightPercent": "0.04", 
                "element": "C"
            }, 
            {
                "actualWeightPercent": "0.01", 
                "element": "Mn"
            }, 
            {
                "actualWeightPercent": "0.01", 
                "element": "Si"
            }, 
            {
                "actualWeightPercent": "12.58", 
                "element": "Cr"
            }, 
            {
                "actualWeightPercent": "8.39", 
                "element": "Ni"
            }, 
            {
                "actualWeightPercent": "2.2", 
                "element": "Mo"
            }, 
            {
                "actualWeightPercent": "0.01", 
                "element": "V"
            }, 
            {
                "actualWeightPercent": "0", 
                "element": "N"
            }, 
            {
                "actualWeightPercent": "0.01", 
                "element": "Nb"
            }, 
            {
                "actualWeightPercent": "0.01", 
                "element": "Co"
            }, 
            {
                "actualWeightPercent": "0", 
                "element": "W"
            }, 
            {
                "actualWeightPercent": "0.77", 
                "element": "Al"
            }, 
            {
                "actualWeightPercent": "0.02", 
                "element": "Ti"
            }
        ]
    }, 
    {
        "category": "system.chemical", 
        "properties": [
            {
                "scalars": "1295.3", 
                "units": "MPa", 
                "conditions": [
                    {
                        "units": "$^{\\circ}$C", 
                        "scalars": "NaN", 
                        "name": "Temperature"
                    }
                ], 
                "name": "Yield strength, YS"
            }, 
            {
                "scalars": "NaN", 
                "units": "MPa", 
                "conditions": [
                    {
                        "units": "$^{\\circ}$C", 
                        "scalars": "NaN", 
                        "name": "Temperature"
                    }
                ], 
                "name": "Ultimate tensile strength, UTS"
            }, 
            {
                "scalars": "14", 
                "units": "%", 
                "conditions": [
                    {
                        "units": "$^{\\circ}$C", 
                        "scalars": "NaN", 
                        "name": "Temperature"
                    }
                ], 
                "name": "Elongation"
            }, 
            {
                "scalars": "162.7", 
                "units": "J", 
                "conditions": [
                    {
                        "units": "$^{\\circ}$C", 
                        "scalars": "NaN", 
                        "name": "Temperature"
                    }
                ], 
                "name": "Charpy impact energy"
            }, 
            {
                "scalars": "NaN", 
                "units": "MPa m$^{0.5}$", 
                "conditions": [
                    {
                        "units": "$^{\\circ}$C", 
                        "scalars": "NaN", 
                        "name": "Temperature"
                    }
                ], 
                "name": "Fracture toughness, K$_{IC}$"
            }
        ], 
        "composition": [
            {
                "actualWeightPercent": "0.04", 
                "element": "C"
            }, 
            {
                "actualWeightPercent": "0.01", 
                "element": "Mn"
            }, 
            {
                "actualWeightPercent": "0.02", 
                "element": "Si"
            }, 
            {
                "actualWeightPercent": "12.52", 
                "element": "Cr"
            }, 
            {
                "actualWeightPercent": "8.63", 
                "element": "Ni"
            }, 
            {
                "actualWeightPercent": "2.1", 
                "element": "Mo"
            }, 
            {
                "actualWeightPercent": "0.01", 
                "element": "V"
            }, 
            {
                "actualWeightPercent": "0", 
                "element": "N"
            }, 
            {
                "actualWeightPercent": "0.01", 
                "element": "Nb"
            }, 
            {
                "actualWeightPercent": "0.01", 
                "element": "Co"
            }, 
            {
                "actualWeightPercent": "0", 
                "element": "W"
            }, 
            {
                "actualWeightPercent": "1", 
                "element": "Al"
            }, 
            {
                "actualWeightPercent": "0", 
                "element": "Ti"
            }
        ]
    }, 
    {
        "category": "system.chemical", 
        "properties": [
            {
                "scalars": "1295.3", 
                "units": "MPa", 
                "conditions": [
                    {
                        "units": "$^{\\circ}$C", 
                        "scalars": "NaN", 
                        "name": "Temperature"
                    }
                ], 
                "name": "Yield strength, YS"
            }, 
            {
                "scalars": "NaN", 
                "units": "MPa", 
                "conditions": [
                    {
                        "units": "$^{\\circ}$C", 
                        "scalars": "NaN", 
                        "name": "Temperature"
                    }
                ], 
                "name": "Ultimate tensile strength, UTS"
            },
