Repository: spetryk/CitrineChallenge

File: steel_data.json (part 31 of 73)
[
                "actualWeightPercent": "0", 
                "element": "N"
            }, 
            {
                "actualWeightPercent": "0.01", 
                "element": "Nb"
            }, 
            {
                "actualWeightPercent": "0.01", 
                "element": "Co"
            }, 
            {
                "actualWeightPercent": "0", 
                "element": "W"
            }, 
            {
                "actualWeightPercent": "1.06", 
                "element": "Al"
            }, 
            {
                "actualWeightPercent": "0.02", 
                "element": "Ti"
            }
        ]
    }, 
    {
        "category": "system.chemical", 
        "properties": [
            {
                "scalars": "1267.8", 
                "units": "MPa", 
                "conditions": [
                    {
                        "units": "$^{\\circ}$C", 
                        "scalars": "NaN", 
                        "name": "Temperature"
                    }
                ], 
                "name": "Yield strength, YS"
            }, 
            {
                "scalars": "1329.8", 
                "units": "MPa", 
                "conditions": [
                    {
                        "units": "$^{\\circ}$C", 
                        "scalars": "NaN", 
                        "name": "Temperature"
                    }
                ], 
                "name": "Ultimate tensile strength, UTS"
            }, 
            {
                "scalars": "18", 
                "units": "%", 
                "conditions": [
                    {
                        "units": "$^{\\circ}$C", 
                        "scalars": "NaN", 
                        "name": "Temperature"
                    }
                ], 
                "name": "Elongation"
            }, 
            {
                "scalars": "193.9", 
                "units": "J", 
                "conditions": [
                    {
                        "units": "$^{\\circ}$C", 
                        "scalars": "NaN", 
                        "name": "Temperature"
                    }
                ], 
                "name": "Charpy impact energy"
            }, 
            {
                "scalars": "NaN", 
                "units": "MPa m$^{0.5}$", 
                "conditions": [
                    {
                        "units": "$^{\\circ}$C", 
                        "scalars": "NaN", 
                        "name": "Temperature"
                    }
                ], 
                "name": "Fracture toughness, K$_{IC}$"
            }
        ], 
        "composition": [
            {
                "actualWeightPercent": "0.03", 
                "element": "C"
            }, 
            {
                "actualWeightPercent": "0.01", 
                "element": "Mn"
            }, 
            {
                "actualWeightPercent": "0.01", 
                "element": "Si"
            }, 
            {
                "actualWeightPercent": "12.51", 
                "element": "Cr"
            }, 
            {
                "actualWeightPercent": "8.31", 
                "element": "Ni"
            }, 
            {
                "actualWeightPercent": "2.22", 
                "element": "Mo"
            }, 
            {
                "actualWeightPercent": "0.01", 
                "element": "V"
            }, 
            {
                "actualWeightPercent": "0", 
                "element": "N"
            }, 
            {
                "actualWeightPercent": "0.01", 
                "element": "Nb"
            }, 
            {
                "actualWeightPercent": "0.01", 
                "element": "Co"
            }, 
            {
                "actualWeightPercent": "0", 
                "element": "W"
            }, 
            {
                "actualWeightPercent": "1.06", 
                "element": "Al"
            }, 
            {
                "actualWeightPercent": "0.02", 
                "element": "Ti"
            }
        ]
    }, 
    {
        "category": "system.chemical", 
        "properties": [
            {
                "scalars": "1267.8", 
                "units": "MPa", 
                "conditions": [
                    {
                        "units": "$^{\\circ}$C", 
                        "scalars": "NaN", 
                        "name": "Temperature"
                    }
                ], 
                "name": "Yield strength, YS"
            }, 
            {
                "scalars": "1329.8", 
                "units": "MPa", 
                "conditions": [
                    {
                        "units": "$^{\\circ}$C", 
                        "scalars": "NaN", 
                        "name": "Temperature"
                    }
                ], 
                "name": "Ultimate tensile strength, UTS"
            }, 
            {
                "scalars": "18", 
                "units": "%", 
                "conditions": [
                    {
                        "units": "$^{\\circ}$C", 
                        "scalars": "NaN", 
                        "name": "Temperature"
                    }
                ], 
                "name": "Elongation"
            }, 
            {
                "scalars": "172.2", 
                "units": "J", 
                "conditions": [
                    {
                        "units": "$^{\\circ}$C", 
                        "scalars": "NaN", 
                        "name": "Temperature"
                    }
                ], 
                "name": "Charpy impact energy"
            }, 
            {
                "scalars": "NaN", 
                "units": "MPa m$^{0.5}$", 
                "conditions": [
                    {
                        "units": "$^{\\circ}$C", 
                        "scalars": "NaN", 
                        "name": "Temperature"
                    }
                ], 
                "name": "Fracture toughness, K$_{IC}$"
            }
        ], 
        "composition": [
            {
                "actualWeightPercent": "0.03", 
                "element": "C"
            }, 
            {
                "actualWeightPercent": "0.01", 
                "element": "Mn"
            }, 
            {
                "actualWeightPercent": "0.01", 
                "element": "Si"
            }, 
            {
                "actualWeightPercent": "12.51", 
                "element": "Cr"
            }, 
            {
                "actualWeightPercent": "8.31", 
                "element": "Ni"
            }, 
            {
                "actualWeightPercent": "2.22", 
                "element": "Mo"
            }, 
            {
                "actualWeightPercent": "0.01", 
                "element": "V"
            }, 
            {
                "actualWeightPercent": "0", 
                "element": "N"
            }, 
            {
                "actualWeightPercent": "0.01", 
                "element": "Nb"
            }, 
            {
                "actualWeightPercent": "0.01", 
                "element": "Co"
            }, 
            {
                "actualWeightPercent": "0", 
                "element": "W"
            }, 
            {
                "actualWeightPercent": "1.06", 
                "element": "Al"
            }, 
            {
                "actualWeightPercent": "0.02", 
                "element": "Ti"
            }
        ]
    }, 
    {
        "category": "system.chemical", 
        "properties": [
            {
                "scalars": "1267.8", 
                "units": "MPa", 
                "conditions": [
                    {
                        "units": "$^{\\circ}$C", 
                        "scalars": "NaN", 
                        "name": "Temperature"
                    }
                ], 
                "name": "Yield strength, YS"
            }, 
            {
                "scalars": "1329.8", 
                "units": "MPa", 
                "conditions": [
                    {
                        "units": "$^{\\circ}$C", 
                        "scalars": "NaN", 
                        "name": "Temperature"
                    }
                ], 
                "name": "Ultimate tensile strength, UTS"
            }, 
            {
                "scalars": "18", 
                "units": "%", 
                "conditions": [
                    {
                        "units": "$^{\\circ}$C", 
                        "scalars": "NaN", 
                        "name": "Temperature"
                    }
                ], 
                "name": "Elongation"
            }, 
            {
                "scalars": "183", 
                "units": "J", 
                "conditions": [
                    {
                        "units": "$^{\\circ}$C", 
                        "scalars": "NaN", 
                        "name": "Temperature"
                    }
                ], 
                "name": "Charpy impact energy"
            }, 
            {
                "scalars": "NaN", 
                "units": "MPa m$^{0.5}$", 
                "conditions": [
                    {
                        "units": "$^{\\circ}$C", 
                        "scalars": "NaN", 
                        "name": "Temperature"
                    }
                ], 
                "name": "Fracture toughness, K$_{IC}$"
            }
        ], 
        "composition": [
            {
                "actualWeightPercent": "0.03", 
                "element": "C"
            }, 
            {
                "actualWeightPercent": "0.01", 
                "element": "Mn"
            }, 
            {
                "actualWeightPercent": "0.01", 
                "element": "Si"
            }, 
            {
                "actualWeightPercent": "12.51", 
                "element": "Cr"
            }, 
            {
                "actualWeightPercent": "8.31", 
                "element": "Ni"
            }, 
            {
                "actualWeightPercent": "2.22", 
                "element": "Mo"
            }, 
            {
                "actualWeightPercent": "0.01", 
                "element": "V"
            }, 
            {
                "actualWeightPercent": "0", 
                "element": "N"
            }, 
            {
                "actualWeightPercent": "0.01", 
                "element": "Nb"
            }, 
            {
                "actualWeightPercent": "0.01", 
                "element": "Co"
            }, 
            {
                "actualWeightPercent": "0", 
                "element": "W"
            }, 
            {
                "actualWeightPercent": "1.06", 
                "element": "Al"
            }, 
            {
                "actualWeightPercent": "0.02", 
                "element": "Ti"
            }
        ]
    }, 
    {
        "category": "system.chemical", 
        "properties": [
            {
                "scalars": "1267.8", 
                "units": "MPa", 
                "conditions": [
                    {
                        "units": "$^{\\circ}$C", 
                        "scalars": "NaN", 
                        "name": "Temperature"
                    }
                ], 
                "name": "Yield strength, YS"
            }, 
            {
                "scalars": "1329.8", 
                "units": "MPa", 
                "conditions": [
                    {
                        "units": "$^{\\circ}$C", 
                        "scalars": "NaN", 
                        "name": "Temperature"
                    }
                ], 
                "name": "Ultimate tensile strength, UTS"
            }, 
            {
                "scalars": "18", 
                "units": "%", 
                "conditions": [
                    {
                        "units": "$^{\\circ}$C", 
                        "scalars": "NaN", 
                        "name": "Temperature"
                    }
                ], 
                "name": "Elongation"
            }, 
            {
                "scalars": "NaN", 
                "units": "J", 
                "conditions": [
                    {
                        "units": "$^{\\circ}$C", 
                        "scalars": "NaN", 
                        "name": "Temperature"
                    }
                ], 
                "name": "Charpy impact energy"
            }, 
            {
                "scalars": "NaN", 
                "units": "MPa m$^{0.5}$", 
                "conditions": [
                    {
                        "units": "$^{\\circ}$C", 
                        "scalars": "NaN", 
                        "name": "Temperature"
                    }
                ], 
                "name": "Fracture toughness, K$_{IC}$"
            }
        ], 
        "composition": [
            {
                "actualWeightPercent": "0.03", 
                "element": "C"
            }, 
            {
                "actualWeightPercent": "0.01", 
                "element": "Mn"
            }, 
            {
                "actualWeightPercent": "0.01", 
                "element": "Si"
            }, 
            {
                "actualWeightPercent": "12.51", 
                "element": "Cr"
            }, 
            {
                "actualWeightPercent": "8.31", 
                "element": "Ni"
            }, 
            {
                "actualWeightPercent": "2.22", 
                "element": "Mo"
            }, 
            {
                "actualWeightPercent": "0.01", 
                "element": "V"
            }, 
            {
                "actualWeightPercent": "0", 
                "element": "N"
            }, 
            {
                "actualWeightPercent": "0.01", 
                "element": "Nb"
            }, 
            {
                "actualWeightPercent": "0.01", 
                "element": "Co"
            }, 
            {
                "actualWeightPercent": "0", 
                "element": "W"
            }, 
            {
                "actualWeightPercent": "1.06", 
                "element": "Al"
            }, 
            {
                "actualWeightPercent": "0.02", 
                "element": "Ti"
            }
        ]
    }, 
    {
        "category": "system.chemical", 
        "properties": [
            {
                "scalars": "1316", 
                "units": "MPa", 
                "conditions": [
                    {
                        "units": "$^{\\circ}$C", 
                        "scalars": "NaN", 
                        "name": "Temperature"
                    }
                ], 
                "name": "Yield strength, YS"
            }, 
            {
                "scalars": "1371.1", 
                "units": "MPa", 
                "conditions": [
                    {
                        "units": "$^{\\circ}$C", 
                        "scalars": "NaN", 
                        "name": "Temperature"
                    }
                ], 
                "name": "Ultimate tensile strength, UTS"
            }, 
            {
                "scalars": "19", 
                "units": "%", 
                "conditions": [
                    {
                        "units": "$^{\\circ}$C", 
                        "scalars": "NaN", 
                        "name": "Temperature"
                    }
                ], 
                "name": "Elongation"
            }, 
            {
                "scalars": "165.4", 
                "units": "J", 
                "conditions": [
                    {
                        "units": "$^{\\circ}$C", 
                        "scalars": "NaN", 
                        "name": "Temperature"
                    }
                ], 
                "name": "Charpy impact energy"
            }, 
            {
                "scalars": "NaN", 
                "units": "MPa m$^{0.5}$", 
                "conditions": [
                    {
                        "units": "$^{\\circ}$C", 
                        "scalars": "NaN", 
                        "name": "Temperature"
                    }
                ], 
                "name": "Fracture toughness, K$_{IC}$"
            }
        ], 
        "composition": [
            {
                "actualWeightPercent": "0.03", 
                "element": "C"
            }, 
            {
                "actualWeightPercent": "0.01", 
                "element": "Mn"
            }, 
            {
                "actualWeightPercent": "0.01", 
                "element": "Si"
            }, 
            {
                "actualWeightPercent": "12.51", 
                "element": "Cr"
            }, 
            {
                "actualWeightPercent": "8.36", 
                "element": "Ni"
            }, 
            {
                "actualWeightPercent": "2.22", 
                "element": "Mo"
            }, 
            {
                "actualWeightPercent": "0.01", 
                "element": "V"
            }, 
            {
                "actualWeightPercent": "0", 
                "element": "N"
            }, 
            {
                "actualWeightPercent": "0.01", 
                "element": "Nb"
            }, 
            {
                "actualWeightPercent": "0.01", 
                "element": "Co"
            }, 
            {
                "actualWeightPercent": "0", 
                "element": "W"
            }, 
            {
                "actualWeightPercent": "1.06", 
                "element": "Al"
            }, 
            {
                "actualWeightPercent": "0.09", 
                "element": "Ti"
            }
        ]
    }, 
    {
        "category": "system.chemical", 
        "properties": [
            {
                "scalars": "1316", 
                "units": "MPa", 
                "conditions": [
                    {
                        "units": "$^{\\circ}$C", 
                        "scalars": "NaN", 
                        "name": "Temperature"
                    }
                ], 
                "name": "Yield strength, YS"
            }, 
            {
                "scalars": "1371.1", 
                "units": "MPa", 
                "conditions": [
                    {
                        "units": "$^{\\circ}$C", 
                        "scalars": "NaN", 
                        "name": "Temperature"
                    }
                ], 
                "name": "Ultimate tensile strength, UTS"
            }, 
            {
                "scalars": "19", 
                "units": "%", 
                "conditions": [
                    {
                        "units": "$^{\\circ}$C", 
                        "scalars": "NaN", 
                        "name": "Temperature"
                    }
                ], 
                "name": "Elongation"
            }, 
            {
                "scalars": "136.9", 
                "units": "J", 
                "conditions": [
                    {
                        "units": "$^{\\circ}$C", 
                        "scalars": "NaN", 
                        "name": "Temperature"
                    }
                ], 
                "name": "Charpy impact energy"
            }, 
            {
                "scalars": "NaN", 
                "units": "MPa m$^{0.5}$", 
                "conditions": [
                    {
                        "units": "$^{\\circ}$C", 
                        "scalars": "NaN", 
                        "name": "Temperature"
                    }
                ], 
                "name": "Fracture toughness, K$_{IC}$"
            }
        ], 
        "composition": [
            {
                "actualWeightPercent": "0.03", 
                "element": "C"
            }, 
            {
                "actualWeightPercent": "0.01", 
                "element": "Mn"
            }, 
            {
                "actualWeightPercent": "0.01", 
                "element": "Si"
            }, 
            {
                "actualWeightPercent": "12.51", 
                "element": "Cr"
            }, 
            {
                "actualWeightPercent": "8.36", 
                "element": "Ni"
            }, 
            {
                "actualWeightPercent": "2.22", 
                "element": "Mo"
            }, 
            {
                "actualWeightPercent": "0.01", 
                "element": "V"
            }, 
            {
                "actualWeightPercent": "0", 
                "element": "N"
            }, 
            {
                "actualWeightPercent": "0.01", 
                "element": "Nb"
            }, 
            {
                "actualWeightPercent": "0.01", 
                "element": "Co"
            }, 
            {
                "actualWeightPercent": "0", 
                "element": "W"
            }, 
            {
                "actualWeightPercent": "1.06", 
                "element": "Al"
            }, 
            {
                "actualWeightPercent": "0.09", 
                "element": "Ti"
            }
        ]
    }, 
    {
        "category": "system.chemical", 
        "properties": [
            {
                "scalars": "1316", 
                "units": "MPa", 
                "conditions": [
                    {
                        "units": "$^{\\circ}$C", 
                        "scalars": "NaN", 
                        "name": "Temperature"
                    }
                ], 
                "name": "Yield strength, YS"
            }, 
            {
                "scalars": "1371.1", 
                "units": "MPa", 
                "conditions": [
                    {
                        "units": "$^{\\circ}$C", 
                        "scalars": "NaN", 
                        "name": "Temperature"
                    }
                ], 
                "name": "Ultimate tensile strength, UTS"
            }, 
            {
                "scalars": "19", 
                "units": "%", 
                "conditions": [
                    {
                        "units": "$^{\\circ}$C", 
                        "scalars": "NaN", 
                        "name": "Temperature"
                    }
                ], 
                "name": "Elongation"
            }, 
            {
                "scalars": "85.4", 
                "units": "J", 
                "conditions": [
                    {
                        "units": "$^{\\circ}$C", 
                        "scalars": "NaN", 
                        "name": "Temperature"
                    }
                ], 
                "name": "Charpy impact energy"
            }, 
            {
                "scalars": "NaN", 
                "units": "MPa m$^{0.5}$", 
                "conditions": [
                    {
                        "units": "$^{\\circ}$C", 
                        "scalars": "NaN", 
                        "name": "Temperature"
                    }
                ], 
                "name": "Fracture toughness, K$_{IC}$"
            }
        ], 
        "composition": [
            {
                "actualWeightPercent": "0.03", 
                "element": "C"
            }, 
            {
                "actualWeightPercent": "0.01", 
                "element": "Mn"
            }, 
            {
                "actualWeightPercent": "0.01", 
                "element": "Si"
            }, 
            {
                "actualWeightPercent": "12.51", 
                "element": "Cr"
            }, 
            {
                "actualWeightPercent": "8.36", 
                "element": "Ni"
            }, 
            {
                "actualWeightPercent": "2.22", 
                "element": "Mo"
            }, 
            {
                "actualWeightPercent": "0.01", 
                "element": "V"
            }, 
            {
                "actualWeightPercent": "0", 
                "element": "N"
            }, 
            {
                "actualWeightPercent": "0.01", 
                "element": "Nb"
            }, 
            {
                "actualWeightPercent": "0.01", 
                "element": "Co"
            }, 
            {
                "actualWeightPercent": "0", 
                "element": "W"
            }, 
            {
                "actualWeightPercent": "1.06", 
                "element": "Al"
            }, 
            {
                "actualWeightPercent": "0.09", 
                "element": "Ti"
            }
        ]
    }, 
    {
        "category": "system.chemical", 
        "properties": [
            {
                "scalars": "1316", 
                "units": "MPa", 
                "conditions": [
                    {
                        "units": "$^{\\circ}$C", 
                        "scalars": "NaN", 
                        "name": "Temperature"
                    }
                ], 
                "name": "Yield strength, YS"
            }, 
            {
                "scalars": "1371.1", 
                "units": "MPa", 
                "conditions": [
                    {
                        "units": "$^{\\circ}$C", 
                        "scalars": "NaN", 
                        "name": "Temperature"
                    }
                ], 
                "name": "Ultimate tensile strength, UTS"
            }, 
            {
                "scalars": "19", 
                "units": "%", 
                "conditions": [
                    {
                        "units": "$^{\\circ}$C", 
                        "scalars": "NaN", 
                        "name": "Temperature"
                    }
                ], 
                "name": "Elongation"
            }, 
            {
                "scalars": "52.9", 
                "units": "J", 
                "conditions": [
                    {
                        "units": "$^{\\circ}$C", 
                        "scalars": "NaN", 
                        "name": "Temperature"
                    }
                ], 
                "name": "Charpy impact energy"
            }, 
            {
                "scalars": "NaN", 
                "units": "MPa m$^{0.5}$", 
                "conditions": [
                    {
                        "units": "$^{\\circ}$C", 
                        "scalars": "NaN", 
                        "name": "Temperature"
                    }
                ], 
                "name": "Fracture toughness, K$_{IC}$"
            }
        ], 
        "composition": [
            {
                "actualWeightPercent": "0.03", 
                "element": "C"
            }, 
            {
                "actualWeightPercent": "0.01", 
                "element": "Mn"
            }, 
            {
                "actualWeightPercent": "0.01", 
                "element": "Si"
            }, 
            {
                "actualWeightPercent": "12.51", 
                "element": "Cr"
            }, 
            {
                "actualWeightPercent": "8.36", 
                "element": "Ni"
            }, 
            {
                "actualWeightPercent": "2.22", 
                "element": "Mo"
            }, 
            {
                "actualWeightPercent": "0.01", 
                "element": "V"
            }, 
            {
                "actualWeightPercent": "0", 
                "element": "N"
            }, 
            {
                "actualWeightPercent": "0.01", 
                "element": "Nb"
            }, 
            {
                "actualWeightPercent": "0.01", 
                "element": "Co"
            }, 
            {
                "actualWeightPercent": "0", 
                "element": "W"
            }, 
            {
                "actualWeightPercent": "1.06", 
                "element": "Al"
            }, 
            {
                "actualWeightPercent": "0.09", 
                "element": "Ti"
            }
        ]
    }, 
    {
        "category": "system.chemical", 
        "properties": [
            {
                "scalars": "1343.6", 
                "units": "MPa", 
                "conditions": [
                    {
                        "units": "$^{\\circ}$C", 
                        "scalars": "NaN", 
                        "name": "Temperature"
                    }
                ], 
                "name": "Yield strength, YS"
            }, 
            {
                "scalars": "1405.6", 
                "units": "MPa", 
                "conditions": [
                    {
                        "units": "$^{\\circ}$C", 
                        "scalars": "NaN", 
                        "name": "Temperature"
                    }
                ], 
                "name": "Ultimate tensile strength, UTS"
            }, 
            {
                "scalars": "18", 
                "units": "%", 
                "conditions": [
                    {
                        "units": "$^{\\circ}$C", 
                        "scalars": "NaN", 
                        "name": "Temperature"
                    }
                ], 
                "name": "Elongation"
            }, 
            {
                "scalars": "109.8", 
                "units": "J", 
                "conditions": [
                    {
                        "units": "$^{\\circ}$C", 
                        "scalars": "NaN", 
                        "name": "Temperature"
                    }
                ], 
                "name": "Charpy impact energy"
            }, 
            {
                "scalars": "NaN", 
                "units": "MPa m$^{0.5}$", 
                "conditions": [
                    {
                        "units": "$^{\\circ}$C", 
                        "scalars": "NaN", 
                        "name": "Temperature"
                    }
                ], 
                "name": "Fracture toughness, K$_{IC}$"
            }
        ], 
        "composition": [
            {
                "actualWeightPercent": "0.03", 
                "element": "C"
            }, 
            {
                "actualWeightPercent": "0.01", 
                "element": "Mn"
            }, 
            {
                "actualWeightPercent": "0.01", 
                "element": "Si"
            }, 
            {
                "actualWeightPercent": "12.51", 
                "element": "Cr"
            }, 
            {
                "actualWeightPercent": "8.36", 
                "element": "Ni"
            }, 
            {
                "actualWeightPercent": "2.22", 
                "element": "Mo"
            }, 
            {
                "actualWeightPercent": "0.01", 
                "element": "V"
            }, 
            {
                "actualWeightPercent": "0", 
                "element": "N"
            }, 
            {
                "actualWeightPercent": "0.01", 
                "element": "Nb"
            }, 
            {
                "actualWeightPercent": "0.01", 
                "element": "Co"
            }, 
            {
                "actualWeightPercent": "0", 
                "element": "W"
            }, 
            {
                "actualWeightPercent": "1.06", 
                "element": "Al"
            }, 
            {
                "actualWeightPercent": "0.09", 
                "element": "Ti"
            }
        ]
    }, 
    {
        "category": "system.chemical", 
        "properties": [
            {
                "scalars": "1343.6", 
                "units": "MPa", 
                "conditions": [
                    {
                        "units": "$^{\\circ}$C", 
                        "scalars": "NaN", 
                        "name": "Temperature"
                    }
                ], 
                "name": "Yield strength, YS"
            }, 
            {
                "scalars": "1405.6", 
                "units": "MPa", 
                "conditions": [
                    {
                        "units": "$^{\\circ}$C", 
                        "scalars": "NaN", 
                        "name": "Temperature"
                    }
                ], 
                "name": "Ultimate tensile strength, UTS"
            }, 
            {
                "scalars": "18", 
                "units": "%", 
                "conditions": [
                    {
                        "units": "$^{\\circ}$C", 
                        "scalars": "NaN", 
                        "name": "Temperature"
                    }
                ], 
                "name": "Elongation"
            }, 
            {
                "scalars": "88.1", 
                "units": "J", 
                "conditions": [
                    {
                        "units": "$^{\\circ}$C", 
                        "scalars": "NaN", 
                        "name": "Temperature"
                    }
                ], 
                "name": "Charpy impact energy"
            }, 
            {
                "scalars": "NaN", 
                "units": "MPa m$^{0.5}$", 
                "conditions": [
                    {
                        "units": "$^{\\circ}$C", 
                        "scalars": "NaN", 
                        "name": "Temperature"
                    }
                ], 
                "name": "Fracture toughness, K$_{IC}$"
            }
        ], 
        "composition": [
            {
                "actualWeightPercent": "0.03", 
                "element": "C"
            }, 
            {
                "actualWeightPercent": "0.01", 
                "element": "Mn"
            }, 
            {
                "actualWeightPercent": "0.01", 
                "element": "Si"
            }, 
            {
                "actualWeightPercent": "12.51", 
                "element": "Cr"
            }, 
            {
                "actualWeightPercent": "8.36", 
                "element": "Ni"
            }, 
            {
                "actualWeightPercent": "2.22", 
                "element": "Mo"
            }, 
            {
                "actualWeightPercent": "0.01", 
                "element": "V"
            }, 
            {
                "actualWeightPercent": "0", 
                "element": "N"
            }, 
            {
                "actualWeightPercent": "0.01", 
                "element": "Nb"
            }, 
            {
                "actualWeightPercent": "0.01", 
                "element": "Co"
            }, 
            {
                "actualWeightPercent": "0", 
                "element": "W"
            }, 
            {
                "actualWeightPercent": "1.06", 
                "element": "Al"
            }, 
            {
                "actualWeightPercent": "0.09", 
                "element": "Ti"
            }
        ]
    }, 
    {
        "category": "system.chemical", 
        "properties": [
            {
                "scalars": "1343.6", 
                "units": "MPa", 
                "conditions": [
                    {
                        "units": "$^{\\circ}$C", 
                        "scalars": "NaN", 
                        "name": "Temperature"
                    }
                ], 
                "name": "Yield strength, YS"
            }, 
            {
                "scalars": "1405.6", 
                "units": "MPa", 
                "conditions": [
                    {
                        "units": "$^{\\circ}$C", 
                        "scalars": "NaN", 
                        "name": "Temperature"
                    }
                ], 
                "name": "Ultimate tensile strength, UTS"
            }, 
            {
                "scalars": "18", 
                "units": "%", 
                "conditions": [
                    {
                        "units": "$^{\\circ}$C", 
                        "scalars": "NaN", 
                        "name": "Temperature"
                    }
                ], 
                "name": "Elongation"
            }, 
            {
                "scalars": "71.9", 
                "units": "J", 
                "conditions": [
                    {
                        "units": "$^{\\circ}$C", 
                        "scalars": "NaN", 
                        "name": "Temperature"
                    }
                ], 
                "name": "Charpy impact energy"
            }, 
            {
                "scalars": "NaN", 
                "units": "MPa m$^{0.5}$", 
                "conditions": [
                    {
                        "units": "$^{\\circ}$C", 
                        "scalars": "NaN", 
                        "name": "Temperature"
                    }
                ], 
                "name": "Fracture toughness, K$_{IC}$"
            }
        ], 
        "composition": [
            {
                "actualWeightPercent": "0.03", 
                "element": "C"
            }, 
            {
                "actualWeightPercent": "0.01", 
                "element": "Mn"
            }, 
            {
                "actualWeightPercent": "0.01", 
                "element": "Si"
            }, 
            {
                "actualWeightPercent": "12.51", 
                "element": "Cr"
            }, 
            {
                "actualWeightPercent": "8.36", 
                "element": "Ni"
            }, 
            {
                "actualWeightPercent": "2.22", 
                "element": "Mo"
            }, 
            {
                "actualWeightPercent": "0.01", 
                "element": "V"
            }, 
            {
                "actualWeightPercent": "0", 
                "element": "N"
            }, 
            {
                "actualWeightPercent": "0.01", 
                "element": "Nb"
            }, 
            {
                "actualWeightPercent": "0.01", 
                "element": "Co"
            }, 
            {
                "actualWeightPercent": "0", 
                "element": "W"
            }, 
            {
                "actualWeightPercent": "1.06", 
                "element": "Al"
            }, 
            {
                "actualWeightPercent": "0.09", 
                "element": "Ti"
            }
        ]
    }, 
    {
        "category": "system.chemical", 
        "properties": [
            {
                "scalars": "1343.6", 
                "units": "MPa", 
                "conditions": [
                    {
                        "units": "$^{\\circ}$C", 
                        "scalars": "NaN", 
                        "name": "Temperature"
                    }
                ], 
                "name": "Yield strength, YS"
            }, 
            {
                "scalars": "1405.6", 
                "units": "MPa", 
                "conditions": [
                    {
                        "units": "$^{\\circ}$C", 
                        "scalars": "NaN", 
                        "name": "Temperature"
                    }
                ], 
                "name": "Ultimate tensile strength, UTS"
            }, 
            {
                "scalars": "18", 
                "units": "%", 
                "conditions": [
                    {
                        "units": "$^{\\circ}$C", 
                        "scalars": "NaN", 
                        "name": "Temperature"
                    }
                ], 
                "name": "Elongation"
            }, 
            {
                "scalars": "40.7",
